Repository: yeqibin/steel_notes

# 一个伪工程师的学习笔记

## 在读

- [ ] ***The Craft of Research***，4th ed. W.C. Booth, G.G. Colomb, J.M. Williams, J. Bizup, W.T. FitzGerald, University of Chicago Press, Chicago, 2016.

  [note](./01booknote-the-craft-of-research.md)

## 待读书单

- [ ] ***The Innovator's Dilemma***, Clayton M. Christensen
- [ ] ***Unconventional Success: A Fundamental Approach to Personal Investment***, David F. Swensen
- [ ] ***A Manual for Writers of Research Papers, Theses, and Dissertations***, 9 ed: K.L. Turabian, et al. University of Chicago Press, Chicago; London, 2018.

File: 01-daily notes/20200922-R6锚链钢-WIN-ON-MAC27.md
R6级海洋系泊链属于极限性能系泊链，目前仅有DNVGL船级社于2018年7月首次公布的R6级系泊链标准进行定义。
该标准不仅要求R6级链连续整体热处理后具有高强度和高韧性，而且需要提供在外加电位（阴极保护）条件下的抗氢脆能力。也就是说，即使有优良的耐海水腐蚀和应力腐蚀性能，也还需要突破国内外一致认定的海水中析氢脆化的禁区。

[DNVGL 船级社锚链钢规范-2018版本](https://rules.dnvgl.com/docs/pdf/dnvgl/os/2018-07/DNVGL-OS-E302.pdf)

[宝钢认证信息](file:///Users/yqb/OneDrive/01%E7%A7%91%E7%A0%94%E9%A1%B9%E7%9B%AE/001-135%E6%B5%B7%E5%B7%A5%E9%92%A2/09%E9%A1%B9%E7%9B%AE%E6%80%BB%E7%BB%93/03-%E8%AF%BE%E9%A2%98%E4%B8%89%E5%B1%B1%E9%92%A2%E5%AE%9D%E9%92%A2,%E9%94%9A%E9%93%BE%E9%92%A2%E7%AC%AC%E4%B8%89%E6%96%B9%E6%A3%80%E6%B5%8B%E6%8A%A5%E5%91%8A,/%E5%AE%9D%E9%92%A2R6%E7%BA%A7%E9%94%9A%E9%93%BE%E9%92%A2%E5%9C%86%E9%92%A2DNVGL%E8%88%B9%E7%BA%A7%E7%A4%BE%E8%AE%A4%E8%AF%81%E6%9F%A5%E8%AF%A2-AMMM0000033_2.pdf)

File: 01-daily notes/20200922-R6锚链钢.md
R6级海洋系泊链属于极限性能系泊链，目前仅有DNVGL船级社于2018年7月首次公布的R6级系泊链标准进行定义。
该标准不仅要求R6级链连续整体热处理后具有高强度和高韧性，而且需要提供在外加电位（阴极保护）条件下的抗氢脆能力。也就是说，即使有优良的耐海水腐蚀和应力腐蚀性能，也还需要突破国内外一致认定的海水中析氢脆化的禁区。

[DNVGL 船级社锚链钢规范-2018版本](https://rules.dnvgl.com/docs/pdf/dnvgl/os/2018-07/DNVGL-OS-E302.pdf)

[宝钢认证信息](file:///Users/yqb/OneDrive/01%E7%A7%91%E7%A0%94%E9%A1%B9%E7%9B%AE/001-135%E6%B5%B7%E5%B7%A5%E9%92%A2/09%E9%A1%B9%E7%9B%AE%E6%80%BB%E7%BB%93/03-%E8%AF%BE%E9%A2%98%E4%B8%89%E5%B1%B1%E9%92%A2%E5%AE%9D%E9%92%A2,%E9%94%9A%E9%93%BE%E9%92%A2%E7%AC%AC%E4%B8%89%E6%96%B9%E6%A3%80%E6%B5%8B%E6%8A%A5%E5%91%8A,/%E5%AE%9D%E9%92%A2R6%E7%BA%A7%E9%94%9A%E9%93%BE%E9%92%A2%E5%9C%86%E9%92%A2DNVGL%E8%88%B9%E7%BA%A7%E7%A4%BE%E8%AE%A4%E8%AF%81%E6%9F%A5%E8%AF%A2-AMMM0000033_2.pdf)

File: 01-daily notes/2020102216-齿条钢.md
#齿条钢



对应的传动齿轮⚙️用40CrNi2Mo钢（对应AISI 4340钢），而其中的300M钢耐疲劳性能更佳。一些重要部件如轴类采用氮化处理。

齿条钢切齿前用加热片预热7-8小时100-200 °C，切割后也保温处理，相当于再次低温回火。

风电安装船有210mm和256mm齿~条~需求。设计可能在708研究所。

[[02-sources/2020033021-offshore steel, Rack, GPa, Ultra Tough, Offshore Steel.md]]

## 辽宁省重大专项齿条钢成分设计

### 180mm模铸齿条钢成分设计

      | C         | Si        | Mn        | P       | S      | Ni        | Cr        | Mo        | Cu        | V           | B~[酸溶]~     | Al~T~     | [N]    | Ti |  
|---------|----|---|---------|---------|---------|---------|---------|---------|---------|---------|---------|---------|---------|---------|---------|
 范围 | 0.09-0.13 | 0.20-0.35 | 0.70-1.00 | ≤ 0.010 | ≤0.003 | 2.60-2.80 | 0.55-0.65 | 0.50-0.60 | 0.40-0.60 | 0.045-0.060 | 0.0008-0.0012 | 0.05-0.07 | <0.004 | 0.008-0.012 |
 目标 | 0.10      | 0.30      | 0.80      | ≤0.008  | ≤0.002 | 2.70      | 0.60      | 0.55      | 0.50      | 0.50        | 0.0010        | 0.060     | 0.0030 | 0.010 |
 
 

![](../attachment/齿条钢成分检验-鞍钢 20201022173832.png)

File: 01-daily notes/2020111523.md
参加师昌绪先进材料论坛，争取明年做一个关于7.5Ni钢残余奥氏体稳定性的论坛报告。
- 金属所在构筑成型 以小制大——即多个小铸坯叠加后锻造做成高质量大吨位坯样，比如核电大转子环轧、钛合金Ti80做QT壳体9m、涡轮盘等方面都有非常系统和扎实的进展。界面结合通过变形，促进再结晶和氧化膜破碎和纳米化。叠加后应该是通过锻造和墩粗，改变了界面结合方向的单一性。
- #启发 感觉齿条钢用这种方式是可行的，可以省掉大钢锭和大断面垂直连铸坯的高成本劣势。要做一个
- 稀土La和Ce纯净化轴承钢，改变夹杂物为球形，MnS夹杂被改性，疲劳寿命长时间测试与德国最好的轴承相媲美，批量化生产。高强度高韧性热处理技术。
- Ti80钢
-
&micro;m

# 研究选题 

# 研究随想 

## 工业应用选题

### 解决大钢锭内部偏析质量问题
- 复合坯制备齿条钢，热压缩实验界面，不同高温和应变条件下的界面扩散情况 $\text{\up}$
- 模铸偏析改善，采用同质/异质材料棒材料 阵列形式，浇铸前插入模具中，改变浇铸流场和凝固枝晶长大，预期能极大改善心部的偏析
	- 异质材料：比如齿条钢和NiCrMoV可以是低C高Ni成分，或者奥氏体钢、铁素体、陶瓷、
	- 同质材料就是相同成分
- 模铸/连铸能否带液芯用锻锤压下？模铸出来脱模后实现带液芯压下？需要和鞍钢重机公司讨论
- GCr15钢TMCP+热处理高强度高韧性组织调控 @南钢 周蕾首席
- 湘钢450mm断面连铸坯，制备特厚齿条钢，要做好项目准备
	- 设计钢锭/钢坯的冶炼/浇铸工艺相匹配的成分体系
		- 高C低Mn
		- B含量
		- 夹杂物改性
		- Nb的影响 
		- B-Ti-Al 
		- 宏观偏析
		-

File: 01-daily notes/2020111910-超细晶钢.md
#UFG  #超细晶钢
#自然科学基金
#研究随想

# 织构与尺寸双梯度超细晶钢相变机理与强韧化机制研究



## 梯度超细晶钢板的意义
- 突破现有低碳低合金钢中厚板的平均～5 $\mu$m 晶粒细化瓶颈
- 强度和韧性同时提高，实现合金减量化，以中国钢铁产量规模，将创造可观经济效益
- 相变机制过程，是复杂的过程，表面至心部

## 梯度超细晶钢研究内容
###  三维微观结构特征
各向异性强相关，奥氏体扁平只是从轧制纵侧面，横截面和轧制面的奥氏体形态不同，其铁素体晶粒相变取向。织构表征 三个方向特征并不能等同。
### 织构与尺寸双梯度超细晶钢板相变机理
织构形成机制，表层、过渡层和心部经历不同的相变过程，其织构演变机制。
### 化学成分对超细晶铁素体相变行为的影响
超细晶晶界体积分数急剧增加，晶界结构和溶质原子浓度对位错运动影响，通过成分调控，晶界工程。
### 强化机制与超低温韧化机制

#todo  

- [ ] 设计C、Mn、Si、P 三种成分，
- C作为主要晶界强化元素
- Mn对铁素体相变行为影响
- Si与C相互作用，尤其是铁素体晶界
- P促进层状，促进分层韧化

File: 01-daily notes/2020112313.md



雪花高清晰照片
枝晶

![雪花枝晶](https://petapixel.com/assets/uploads/2020/11/These-Are-the-Highest-Resolution-Photos-of-Snowflakes-Ever-Captured.jpg)

File: 01-daily notes/2020112821.md



又是周末加班，为了赶在时间节点前提交海工钢国家重点研发项目的年度报告。这个项目真是让我操碎了心，可是一分钱经费也没分到，这么大项目扛在自己肩上真是累啊。

我特别不适合执行这类任务，因为自己是无敌拖延症大王。

- [x]  完成项目的执行报告，其实前几天就该完成，一直拖拖拖，总有一天会被这种拖延癌搞死。


> 对事不对人，请提出建设性意见。

- [ ] 各家的人才数量、经济效益证明

File: 01-daily notes/2020113016.md
# C在钢中的作用机制
#论文草稿
#manuscript

## C的固溶强化机制
在奥氏体中
马氏体中
铁素体中
## 碳化物调控
丰富的合金元素，可以实现不同的碳化物调控机制。
### 渗碳体
珠光体
### 合金碳化物

### 微合金碳化物

## 相变调控
残余奥氏体
马氏体

File: 01-daily notes/202012028.md
- [ ] 超细晶钢论文写作120min
- [ ] 准备齿条钢的试制方案
- [ ] 阅读一篇超细晶钢论文
- [ ] 海工钢课题总结会议通知 起草

# 虽然懂得一些好习惯，却不容易养成:

- 外语口语练习，三四个词-停顿-大脑回路-练习
- 阅读和朗读经济学人文章 每天一篇
- 每天阅读1篇专业论文
- 每天回顾日记
- 每天财务记录
- 每周回顾与报销
- 每天跑步
- 如果都做到这些，工作和生活的平衡会改善很多


- 785齿条钢配套焊材购买款退款
   ![[Pasted image 20201202160743.png]]
