Repository: yeqibin/steel_notes

# 一个伪工程师的学习笔记

## 在读

- [ ] ***The Craft of Research***，4th ed. W.C. Booth, G.G. Colomb, J.M. Williams, J. Bizup, W.T. FitzGerald, University of Chicago Press, Chicago, 2016.

  [note](./01booknote-the-craft-of-research.md)

## 待读书单

- [ ] ***The Innovator's Dilemma***, Clayton M. Christensen
- [ ] ***Unconventional Success: A Fundamental Approach to Personal Investment***, David F. Swensen
- [ ] ***A Manual for Writers of Research Papers, Theses, and Dissertations***, 9 ed: K.L. Turabian, et al. University of Chicago Press, Chicago; London, 2018.

File: 2020033021-offshore steel, Rack, GPa, Ultra Tough, Offshore Steel.md

# 极端环境海洋工程装备用钢研究
|j |ji |
|---|---|
|ji |ji |
## 178mm厚度齿条钢


### B的作用机制
1. 冶炼注意事项：为了避免精炼过程添加的B与钢水中N结合成BN，需要先用Al/Ti脱氧脱氮，并用氩气搅拌X分钟（待定）后，再添加铁硼合金。
2. 

## 100mm厚超低温韧性海工钢

### 化学成分设计

|C |Si|Mn|Ni|Cr|Mo|Cu|V|
|---|---|---|---|---|---|---|---|
| | c|
| C|c |


## 吉帕级海工钢

File: 2020033021-zettelkasten,method.md
# Zettelkasten-How one Genman Scholar Was So Frekishly Productive

Zettlkasten是一种卡片式笔记方法。发明人是德国学者Luhmann发明的盒式卡片笔记方法。

阅读并不会增加知识。如果阅读，请做笔记。做笔记，就用Zettelkasten。。好处一大堆。

- 建立知识仓库，可检索，每张卡片均与其他卡片链接。
- 非线性笔记才是最好的。可以更好地学习。
- 更专注
- 更少焦虑

## Zottelkasten原则


1. **最小化原则**：每个笔记有且仅有一个想法。
2. **自动化原则**：每个笔记自动命名。
3. **笔记总链接**：每添加一个笔记，链接到已有笔记。
4. **注释为什么链接笔记**：简单注释为什么链接他们。
5. **用自己语言**：~~千万不用拷贝-粘贴~。
6. **保持参考文献**：加参考文献到笔记中，确保知道想法来源是什么，防止抄袭。
7. **加入自己想法**：记住第1至第四条原则。
8. **大纲笔记**：
9. **连接笔记**：
10. **永远不要删除笔记**:
11. **不要害怕新建笔记**：

![](https://miro.medium.com/max/1400/1*_b2Of3MLwLrPRETuyK8lbA.png)

	

|  2 |3  | 2 |  | 3 |
|---|--|--|--|--|
| f | 3 | 3 |3  | 3 |
| 3  | 3 |  3| 3 |6 |
| 4  |4  |5  | 6 |3  |

File: 2020040110-Advances Ultrafine grained steels.md
# Ultrafine grained steels

## Advances in ultrafine-grained materials

#UFG

@huang2013b
 
 - high strength at ambient temperature
 - superplastic elongations at elevated temperatures

这篇文章只是泛泛的综述，只有两种有色金属的例子。
 
- [] 我是不是也可以写一篇超细晶钢的综述投Materials Today 期刊？

  [](zotero://select/library/items/JZVP44R3)
  
  [](zotero://select/library/items/JZVP44R3)
  zotero://select/library/items/JZVP44R3
## Methods

- severe plastic deformation (SPD)
    - ECAP: developed by V.M. Segal in the 1970s and 1980s
    - HPT:(1) constrained,(2					) quasi-constrained,(3) unconstrained.
  
## Nature of the microstructures produced by SPD processing

## References

File: 2020040209-song2005b.md
# Mechanical properties of an ultrafine grained C-Mn steel processed by warm deformation and annealing

[song2005b](zotero://select/library/items/JZVP44R3)

#UFG 


### The advantages of ultrafine grained steels:
 
 - great improvement in yield strength
   - TMCP使晶粒尺寸从10 µm降低到5 µm，提高屈服强度80 MPa
   - 如果5 µm降低到1 µm，则可以提高屈服强度350 MPa
   - further increase YS by 680 to over 1000 MPa even for a steel with lean composition
- excellent toughness: lower DBTT with lower upper shelf engergies 
- at minimal alloying
- improve weldability
- further potential domain: high strain rate superplasticity at medium and elevated temperatures. 

### related studies on mechanical properties of UFG steels

Two groups of methods to produce UFG steels
1. severe plastic deformation
    - discontinuous processes
    - require large true-strains over 4
3. advanced thermomechanical processes
    - phase transformation is essential
    - continuous processes

Among the second methods the phase transformation is essential.


**Weaknesses of previous studies about mechanical properties of UFG steels**

1. small work hardening at room temperature: necking occured already in the L$\ddot{\rm{u}}$ders regime, meaning small uniform elongation.
2. Charpy impact properties were rarely reported.


**The present study** 

1. 0.2%C-Mn steel: a very common steel
    - process: large strain warm deformation and annealing
    - baseline: a coarse grained steel with the same composition
2. Two goals
    - to know more about the insufficient work hardening, and introduce spheroidized cementite particles to improve the work hardening rate
    - to study the Charpy impact properties of the UFG steel

File: 2020040210-light-optical microscopy.md

The specimens for light optical microscopy were mechanically polished to a 1 lm finish and etched using a 1% Nital solution. Micrographs were taken at a sam- ple location where the local strain was equal to the nom- inal strain according to finite element calculations. #microscopy 

[[2020040209-song2005b]] 2020040209-song2005b

File: 2020040211-grain-size-measurement-WIN-ON-MAC27.md
  

Ultrafine grains produced by large strain deformation in steels are often not completely surrounded by high-an- gle grain boundaries, but some of the grain boundary segments may have low-angle misorientation character [28]. Compared with low-angle grain boundaries, high-angle grain boundaries are more important for strength- ening. Also, high-angle grain boundaries are more effi- cient in improving the toughness of steels. Therefore, it is necessary to clearly identify and quantitatively charac- terize the grain boundary character together with the analysis of the grain size [28]. Also, careful characterization of the average grain size is essential for predicting the mechanical properties of steels in terms of the Hall–Petch relationship. For this reason, in this study the ferrite grain size (counting only grains with a grain boundary misorientation h P 15°) produced by the ultrafine grain route was measured by use of EBSD maps in conjunction with the mean linear intercept method. The spacing between the grain boundaries was measured both, along the normal direction (ND) and the rolling direction (RD). The grain size is then defined as the average diameter of **the equivalent area circles ** which match the area of the elliptically shaped grains. The ferrite grain size produced by the conventional route was measured by use of the mean linear intercept method.

#microscopy

[[2020040209-song2005b]] 2020040209-song2005b
[[2020040211-grain-size-measurement]] 2020040211-grain-size-measurement
[[2020040211-microtexture- EBSD ]] 2020040211-microtexture- EBSD

File: 2020040211-grain-size-measurement.md
  

Ultrafine grains produced by large strain deformation in steels are often not completely surrounded by high-angle grain boundaries, but some of the grain boundary segments may have low-angle misorientation character [28]. Compared with low-angle grain boundaries, high-angle grain boundaries are more important for strengthening. Also, high-angle grain boundaries are more efficient in improving the toughness of steels. Therefore, it is necessary to clearly identify and quantitatively charac- terize the grain boundary character together with the analysis of the grain size [28]. Also, careful characterization of the average grain size is essential for predicting the mechanical properties of steels in terms of the Hall–Petch relationship. For this reason, in this study the ferrite grain size (counting only grains with a grain boundary misorientation h P 15°) produced by the ultrafine grain route was measured by use of EBSD maps in conjunction with the mean linear intercept method. The spacing between the grain boundaries was measured both, along the normal direction (ND) and the rolling direction (RD). The grain size is then defined as the average diameter of **the equivalent area circles ** which match the area of the elliptically shaped grains. The ferrite grain size produced by the conventional route was measured by use of the mean linear intercept method.

| col1 | col2 |
|:----:|------|
| Si   | Mn   |
Table: caption of the table.

[[]]

#microscopy

[[2020040209-song2005b]] 2020040209-song2005b
[[2020040211-grain-size-measurement]] 2020040211-grain-size-measurement
[[2020040211-microtexture- EBSD ]] 2020040211-microtexture- EBSD

File: 2020040211-microtexture- EBSD .md


The EBSD measurements were carried out at an accelerating voltage of 15 kV and an emission current of about 100 $\mathrm{\mu}$ A at a specimen inclination angle of 70° towards the camera. Orientation maps were taken at a step size of 100 nm. In the present study, high-angle grain boundaries were defined as homophase interfaces with a misorientation angle of $\theta\ge 15^\circ$. Lower values of the local misorientation (2 $^\circ$< $\theta$< 15 °) low-angle grain boundaries. #microscopy
[[2020040209-song2005b]] 2020040209-song2005b
[[2020040210-light-optical microscopy]] 2020040210-light-optical microscopy

File: 2020040512-UFG-texture-ODF.md
> Fig. 7(b) documents the texture evolution in terms of the $\varphi_2=45^\circ$  sections through the orientation distribution function (ODF) during warm deformation and subsequent annealing.

句式：
- Fig. X documents the texture evolution in terms of the $\varphi_2=45^\circ$ sections through the orientation distribution function (ODF) during A process and B process.

- Microstructures are characterized by xxx shape grains and blobular cementite.

- as obstacles impeding the migration of the ferrite grain boundaries.

描述实验结果用一般现在时。

## discussion

简要描述结果，把实验结果与机理联系在一起。

The microstructure observations suggest a critical strain of about 0.8 for refining the microstructure.

- in-grain subdivision is of great importance for grain refinement.
- HAGBs can be attributed to recovery or continuous recrystallization.
-

File: 2020040513-damping-steel-internal-friction-measurement.md
The internal friction (IF) behavior was investigated with **a dynamical mechanical analyzer (Perkin-Elmer DMA-8000)**. The DMA testing was measured in tension mode under a constant displacement amplitude of 5 µm (corresponding strain amplitude is 5 × 10$^{−4}$ ) and with a multi-frequency (4/10/20 Hz) mode at a cooling/heating rate of 4°C min$^{−1}$.

#experiment
#实验
#DMA-testing 

 Ultrahigh damping capacity achieved by modulating R phase in Ti49.2Ni50.8shape memory alloy wires, Scr Mater, V 183, 1 July 2020, P102-106

`python
 a = b; `
 
 `matlab
 `


Ultrafast cooling is 

 
[https://doi.org/10.1016/j.scriptamat.2020.03.017](https://doi.org/10.1016/j.scriptamat.2020.03.017 "Persistent link using digital object identifier")

File: 2020042309-dynamic-transformation-iMac27.md
# Dynamic transformation of deformed austenite at temperatures above the Ae$_3$

文献来源：
- [ghosh2013a](zotero://select/library/items/IAF9NKRG)
- [ghosh2016](zotero://select/library/items/XNIMP9DA)

@ghosh2016 

The dynamic transformation of austenite to ferrite at temperatures above the Ae$_3$ temperature was first by Yada and co-workers in the late 1980s. Later, in the 2000s, researchers mainly in China.

## static and dynamic transformations	

$T_\text{nr}$, the 'no-recrystallization' temperature.

File: 2020042309-dynamic-transformation.md
# Dynamic transformation of deformed austenite at temperatures above the Ae$_3$

文献来源：
- [ghosh2013a](zotero://select/library/items/IAF9NKRG)
- [ghosh2016](zotero://select/library/items/XNIMP9DA)

@ghosh2016 

The dynamic transformation of austenite to ferrite at temperatures above the Ae$_3$ temperature was first by Yada and co-workers in the late 1980s. Later, in the 2000s, researchers mainly in China.

## static and dynamic transformations	

$T_\text{nr}$, the 'no-recrystallization' temperature. @zhao2018b

File: 2020050609-thermodyanics of dynamic transformation.md
# Thermodynamics of dynamic transformation

## Stored energy model [refs] ##

$$\Delta G=\Delta G_{\rm{chemical}}^{\gamma\to\alpha}$$
{#eq:changeGibbs}

This is a statement that should be attributed to
its source[p. 23][#Doe:2006].

And following is the description of the reference to be
used in the bibliography.

[#Doe:2006]: John Doe. *Some Big Fancy Book*.  Vanity Press, 2006.



$$\Delta G=\Delta G_{\rm{chemical}}^{\gamma\to\alpha}$$
{#eq:changeGibbs}

$$\Delta G= \Delta G_{\rm{Chemical}}^{\gamma\to\alpha}-\Delta G_{\rm{D(in\,\gamma)}}$$

$\~{n}$ o

File: 2020051508-dynamic-transformation.md
## Effect of deformation on austenite phase transformation above the Ae$_{3}$
[[2020040209-song2005b]] 2020040209-song2005b
[[2020042309-dynamic-transformation]] 2020042309-dynamic-transformation

[[2020050609-thermodyanics of dynamic transformation]] 2020050609-thermodynamics of dynamic transformation

Microstructural characterization methods.
- OM, SEM, EBSD, TEM, APT

The diffusion distances the interstitial and substitutional atoms.

- carbon takes about 100 µs to transverse a distance of about 100 nm in ferrite at about 743 °C.
- Mn can only cover a distance of 0.12 nm at the same temperature.
- \ref{90}
- As there is insufficient time for substitutional diffusion, although nucleation is displacive, growth occurs under paraequilibrium conditions.

### Optical results

the martensite produced by quenching the deformed austenite from the experimental temperatures. This is depicted in Fig.24(a) and (b)
- DT ferrite formed in much of the microstructure
- The martensite formed in the regions where the strain remained below the critical value for the formation of DT ferrite.

There are two Ae$_3$ temperatures
- orthoequilibrium
- paraequilibrium 

the volume fraction of the DT ferrite increased with strain at a rate that was largely independent of strain rate. Martensite needles were observed to form during quenching.
- DT ferrite is Widmanstätten in nature.

#### Fe-6 wt%Ni-0.1 wt% C steel

- compression at a strain rate of 10$^{-1}$ s$^{-1} to strain levels of 
    - $\varepsilon=0.33$, 15% DT ferrite
    - $\varepsilon=0.96%$, 55% DT ferrite 

### SEM results 

The freshly formed ferrite is predominantly plate-like in morphology.
- some of which contain cementite particles that are detectable only at higher magnification.
- The straight interfaces
- When the strain was increased, the initial plate-like structure was gradually converted into fairly equiaxed grains.
- a complex mixture of both grains and plates of ferrite located in a martensite matrix.
- Cementite particles 
- The existence of martensite (prior austenite) after such large strains indicates that some areas of the material had not yet reached the critical strain for dynamic transformation (DT) and the the resolve shear stress (driving force for DT) had not attained a high enough level in these particular regions of the specimens to provoke the transformation.

comment: the higher hardenability, the larger critical strain needed for dynamic transformation (DT).
						  
- [ ] check the hardenability of Fe-	0.06 wt%C-1.9/3.0 wt% Mn steel for crack arrest steel

### EBSD 


### TEM results

The concurrent presence of ferrite, cementite and martensite in DT microstructures has been verified using TEM techniques.

File: 2020051510-dynamic transformation EBSD.md
### EBSD techniques to characterize DT

### Fe-0.06 wt%-0.01 wt%Si-0.3 wt%Mn-0.042 wt%Al

1. IPF and IQ map of the ferrite phase (radial/circumferential direction)
2. IPF of the martensite phase (very small dots)
3. grain/plate boundary misorientation map
4. misorientation profile measured along the white lin
    5. $1.5\leq\theta<3$
    6. $3\leq\theta<5$
    7. $5\leq\theta<10$
    8. $10\leq\theta<55$
    9. $55\leq\theta\leq60$
    
The presence of the dynamically formed Widmanstätten ferrite plates can clearly be observed in high EBSD images. 

- The DT Widmanstätten ferrite plates are a few hundred nanometers wide.
- During formation, carbon is rejected into the adjacent austenite. 
- The carbon enriched austenite in turn transforms into martensite on quenching, which is located at a grain boundary and at plate boundaries.
- very small value of the misorientation between the ferrite plates,which enable coalesce so readily into grains at larger strains.

### Fe-6 wt%Ni-0.1 wt%C steel

File: 2020051510-dynamic transformation-temperature.md
### APT results
- carbon in martensite is less than nominal composition due to formation of cementite, which reduces the carbon concentration in the residual austenite.
- the concentration of Mn and Si is identical in martensite and plate ferrite. This is supportive for paraequilibrium transformation without partitioning of substitutional solutes during DT.
- carbon enrichment occurs at dislocations and shear bands (as high as 0.9-2 wt%) 

#### Effect of strain, strain rate and chemical composition on phase proportions

- there is a critical strain for DT (0.3-1.1)
    - 应该做这方面的实验，测出每个温度下的 critical strain
- strain rate has little effect on DT rate
  - 没必要考虑这个变量

#### Effect of temperature on phase proportions and microhardness values
@chang2002
- The amounts of DT ferrite and cementite can be evaluated by quenched martensite, which represents the untransformed austenite.

#### Plate coalescence

- The misorientations between the Widmanstätten ferrite plates formed by DT are very small.
- That is readily to coalescence into grains with continued straining, which can be identified by gradually being dissolved plate boundary.
- DT microstructure composes of a mixture of both plates (Widmanstätten ferrite) and grains (from coalescence of plates). The ratio of DT ferrite plates to grains decreases with strain.The coalescence of plates occurs with continued straining.
- The higher carbon content (austenite and cementite at boundaries) and Nb (solute drag) retard the coalescence of DT plates into grains.

### Likely DT mechanisms


- Relate the resulted microstructural scales to the diffusion distance at the transformation time scales

$$\bar{X}=\sqrt{(Dt)}$$

$$D=D_0 \exp(-Q/RT)$$

**Conclusion**

- carbon can diffuse
- Mn can't diffuse

File: 2020051915-dynamic transformation-retransform to austenite.md
[[2020042309-dynamic-transformation]] 2020042309-dynamic-transformation

When the strained sample at the temperatures above Ae$_3$ were quenched after different holding times, the volume fraction of DT ferrite decreased with holding time. 
- experiments
    - straining
    - holding for varied periods: 1s, 5s, 15s
    - quenching
    - microstructural observation: ferrite/martensite volume fraction
    - dilatometric measurement

Conclusion: the DT ferrite was metastable that was retransformed back into austenite (reverse transformation) during holding.
- forward and reverse transformations occur simultaneously in the intercritical region.

Monte Carlo methods \ref{tong2004}. 
> most of the DT ferrite retransformed back into the more thermodynamically stable austenite in order to minimize the total free energy of the system.

Effect of Nb  \ref{Basabe,Jonas2010}
- addition of Nb significantly delays both the forward and backward transformation.
    - precipitation of Nb(CN)
    - solute drag

The present authors simulated 7 passes of strip rolling on C-Mn and Nb-containing steels with varied interpass intervals of 0.5 and 5s. For hot rolling of heavy plates, the interpass intervals should be more than 10 s.
- mean flow stress (MFS)
- the volume of the DT ferrite in Nb steel is independent of interpass interval times.
- Nb adding can delay the reverse transformation for as long as 200 s of holding. It is of important for hot rolling of heavy plates.
- The amount of retransformation thus depends on both the length of the interpass interval as well as the composition of the alloy.
-

File: 2020051916-dynamic transformation-formation mechanism and crystallograpy.md
## crystallography

angle-axis pairs
opposite shears
the misorientations between plates in individual pairs work out to be 180° for K-S, 180.06° for G-T and G-T', and 180.24° for N-W and P. These misorientations represent identical or near-identical orientations. This is why the plates in sets of accommodating pairs all appear to have the same orientation and why they are able to coalesce so readily during holding or continued deformation.

## Critical strain for DT

The critical strains to initiate DT can be accurately determined using the double differentiation or second derivative method from torsion or compression stress flow curves.\ref{Poliak, Jonas}.
- Polynomial fitting using MATLAB™ 
- plot strain hardening rate defined as $\theta=(\partial \sigma /\partial \varepsilon)_\varepsilon$ vs. stress ($\sigma$).
-  the choice of polynomial order has great effect on the results.

## Thermodynamic models for DT
1. stored energy
2. stress or mechanical activation
3. driving force associated with transformation softening

File: 2020052008-dynamic transformation-simulation of strip and plate rolling.md
[[2020042309-dynamic-transformation]] 2020042309-dynamic-transformation

## Method of analysis

The mean flow stress (MFS)

$$ 
\mathrm{MFS}=\frac{1}{\varepsilon_{\mathrm{b}}-\varepsilon_{\mathrm{a}}} \int_{\varepsilon_{\mathrm{a}}}^{\varepsilon_{\mathrm{b}}} \sigma d \varepsilon
$$

![](https://ars.els-cdn.com/content/image/1-s2.0-S0079642516300160-gr74_lrg.jpg)

Fig. 74.The mean flow stress behavior of steel during simulated plate rolling down to temperatures below the Ar1.

F.Boratto, S. Yue, J.J. Jonas, T.H.Lawrence**Design of schedules for the production of high strength microalloyed steel strip in a hot steckel mill**

Proceedings of the international conference on physical metallurgy of thermomechanical processing of steels and other metals, THERMEC-88, Tokyo, Japan(1988), pp.519-526

J.J.Jonas**The hot strip mill as anexperimentaltool** ISIJ Int,40(2000), pp.731-738

File: 2020080121-yielding behavior of ferrite-cementite steel.md
[zotero-link](zotero://select/library/items/ALFRVDBS)


### Character of the $\alpha / \theta$ interface and its effect on internal stress

The locally high internal stresses near the $\alpha / \theta$ interface caused by the misfit strains is related to the yield strength and yielding behavior.

The internal or residual stress can be classified into three types: macroscopic, phase or grain, and inside individual grain stress.
[^ref]

### Dislocation sources and grain-to-grain yielding behavior

Discontinuous yielding occurrence depends on two factors: an initially low dislocation density and a rapid dislocation multiplication.

The $\alpha / \theta$ interface may enhance the dislocation emission under an external stress and is thus considered as a potential nucleation site.

grown-in dislocation

The critical stress for dislocation generation depends on the nucleation sources: 
grown-in dislocation = semi-coherent $\alpha / \theta$ interface < grain boundary = incoherent $\alpha / \theta$ interface < grain interior with no dislocation = theoretical strength.

After strain aging as the formation of  a Cottrell atmosphere. [@li2017ijp; @zhou2017jesa]

## 结论

不同位错源对铁素体-渗碳体钢连续屈服和非连续屈服行为的影响。
1. $\alpha/\theta$ 界面半共格在应变时效前后都产生连续屈服，而非共格界面发生不连续屈服。
2. 相间热膨胀应变和共格错配是发生衍射峰宽化的两个因素。
3. 塑性变形启动发生在半共格更低外加载荷$\alpha/\theta$界面附近，而不是具有更高载荷的非共格界面和铁素体晶界。
4. $P_c$,位错形核所需临界剪切应力：grown-in dislocation = semi-coherent $\alpha / \theta$ interface < grain boundary = incoherent $\alpha / \theta$ interface < grain interior with no dislocation = theoretical strength.
5. 连续屈服和非连续屈服发生可以基于位错源的临界应力分布来解释。

[^ref]: this is a great matter to do.

File: 20200827-synergistic-effect-ni-al-cu-steel.md



[Synergistic alloying effect on microstructural evolution and mechanical properties of Cu precipitation-strengthened ferritic alloys](https://doi.org/10.1016/j.actamat.2013.09.011)

We report the influence of alloying elements (Ni, Al and Mn) on the microstructural evolution of Cu-rich nanoprecipitates and the mechanical properties of Fe-Cu-based ferritic alloys. It was found that individual additions of Ni and Al do not give rise to an obvious strengthening effect, compared with the binary Fe-Cu parent alloy, although Ni segregates at the precipitate/matrix interface and Al partitions into Cu-rich precipitates. In contrast, the co-addition of Ni and Al results in the formation of core-shell nanoprecipitates with Cu-rich core and a B2 Ni-Al shell, leading to a dramatic improvement in strength. The coarsening rate of the core-shell precipitates  is about two orders of magnitude lower than that of monolithic Cu-rich precipitates in the binary and ternary Fe-Cu alloys. Reinforcement of the B2 Ni-Al shells by Mn partitioning further improves the strength of the precipitation-strengthened alloys by forming ultra-stable and high number density core-shell nanoprecipitates.

NiAl协同作用降低了Cu的粗化两个数量级。

$$r^3(t)-r^3(t_0)=kt$$

[[20201001-nano-precipitates-in-steels-by-high-magnetic-field]]

@aaltio1997

File: 20200903-low temperature tempering (LTT).md

- [Perspectives on Quenching and Tempering 4340 Steel | SpringerLink](https://link.springer.com/article/10.1007/s11661-020-05972-1) [[Obsidian-Highlights]]
    - On the lower end of tempering temperatures typically employed by industry, often referred to as low temperature tempering (LTT), yield strengths well over 1 GPa, combined with tensile ductility exceeding 10 pct. culminating in ductile fracture, can be achieved.
    - For most practical applications, LTT is performed in the 150 °C to 200 °C range to maximize strength and ductility combinations, whereas tempering between 200 °C and 400 °C may lead to significant embrittlement.

[[20200919-deformation-induced-martensitic-transformation-neutron-irradiated-316stainless-steel]]

File: 20200903-tempered martensite embrittlement.md
- [Perspectives on Quenching and Tempering 4340 Steel | SpringerLink](https://link.springer.com/article/10.1007/s11661-020-05972-1) [[Obsidian-Highlights]]
    - Significant embrittlement associated with tempering in the 200 °C to 400 °C range, termed tempered martensite embrittlement (TME) and typically reflected by a “trough” in the toughness vs. tempering curve, is associated with the formation of intra-lath cementite from retained austenite (Figure [1](https://link.springer.com/article/10.1007/s11661-020-05972-1#Fig1)
    - (b)).
![](https://media.springernature.com/full/springer-static/image/art%3A10.1007%2Fs11661-020-05972-1/MediaObjects/11661_2020_5972_Fig1_HTML.png?as=webp)

File: 20200903-ufg-steel.md
2020090316-Perspectives on Quenching and Tempering 4340 Steel


[Perspectives on Quenching and Tempering 4340 Steel](https://link.springer.com/article/10.1007/s11661-020-05972-1)

- [[20200903-low temperature tempering (LTT)]] [Perspectives on Quenching and Tempering 4340 Steel | SpringerLink] (https://link.springer.com/article/10.1007/s11661-020-05972-1)

File: 202009061639-ashiby-orowan-equation.md
[[nano-precipitation.md]]

$$\Delta \sigma=0.84 k M \frac{G b}{2 \pi(L-2 \bar{r})} \ln \frac{\bar{r}}{b} \tag{1}$$

where $G$ is the shear modulus of the matrix, $b$ the magnitude of the Burgers vector, $r$ the particle radius, and $L$ the particle mean free spacing, $M$ the meanTaylor factor, and $k= 1$ a constant for screw and $1/(1-t)$ for edge dislocations. Using a Taylor factor of 3 and rewriting the equation in terms of volume fraction and real diameter leads to

$$\Delta \sigma=k \frac{0.277 G b \sqrt{f}}{r} \ln \frac{r}{1.22 b} \tag{2}$$

where $f$ is the volume fraction of particles, and $r$ is the topologically corrected particle radius. As shown in Figure 21(c), for a carbide volume fraction of 0.2 pct and an average size of 3 nm, the strengthening eﬀect can reach values above 300 MPa. When the carbide size reaches 20 nm, the contribution drops to 100 MPa, hence, high thermal stability of tiny carbides is essential.

![](https://media.springernature.com/full/springer-static/image/art%3A10.1007%2Fs11661-020-05947-2/MediaObjects/11661_2020_5947_Fig21_HTML.png?as=webp)

## reference
[zotero item link](zotero://select/library/items/GFUKRFVR)

File: 20200916-Nitrogen effects on radiation response in 12Cr ferrite-martensitic alloys.md
12Cr ferritic/martensitic HT9 steel #nuclear  #irradiation 
#核电钢
#12Cr-steel

[[2020052008-dynamic transformation-simulation of strip and plate rolling]]— 



A high amount of 'free' nitrogen in the steel stabilizes the interstitial clusters, and leads to (i) larger loop sizes (ii) lower loop density (iii) slightly reduced radiation induced hardening.

'free' nitrogen also affects Ni diffusion and Ni/Si-rich precipitation.

[[stainless steel]] [[irradiation]] [[martensitic]]

File: 20201001-Mn-Ni-Si-rich-precipitation-long-aged-RPV-steels-WIN-ON-MAC27.md
[Observation of Mn-Ni-Si-rich features in thermally-aged model reactor pressure vessel steels - ScienceDirect](https://www.sciencedirect.com/science/article/pii/S135964622030628X?dgcid=rss_sd_all)

Atom probe tomography was used to characterise two low-Cu (< 0.04 at. %) model steels after exposure to long-term thermal ageing. Mn-Ni-Si-rich features were observed to form after as little as 20,731 h (∼ 2.4 years) of ageing. The composition of these features were compared to those predicted by thermodynamic models and the similarities and differences are discussed.

长时间时效的析出

## 主要结论
- Mn-Ni-Si 主要析出在位错位置

File: 20201001-Mn-Ni-Si-rich-precipitation-long-aged-RPV-steels.md
[Observation of Mn-Ni-Si-rich features in thermally-aged model reactor pressure vessel steels - ScienceDirect](https://www.sciencedirect.com/science/article/pii/S135964622030628X?dgcid=rss_sd_all)

Atom probe tomography was used to characterise two low-Cu (< 0.04 at. %) model steels after exposure to long-term thermal ageing. Mn-Ni-Si-rich features were observed to form after as little as 20,731 h (∼ 2.4 years) of ageing. The composition of these features were compared to those predicted by thermodynamic models and the similarities and differences are discussed.

长时间时效的析出

## 主要结论
- Mn-Ni-Si 主要析出在位错位置

#RPV-steel

File: 20201001-nano-precipitates-in-steels-by-high-magnetic-field-WIN-ON-MAC27.md
[A novel strategy for hierarchical structure in multicomponent nano-precipitated steels by high magnetic field aging - ScienceDirect](https://www.sciencedirect.com/science/article/pii/S1359646220306345?dgcid=rss_sd_all)

- 1.62%Cu-4.68%Ni-4.03%Al-3.37%Mn-0.14%C 
- Cu-NiAlMn co-precipitation by 12T high magnetic filed (HMF)
- hierarchical structures of co-precipitates
- primary co-precipitates / secondary co-precipitates
- HMF might increase nucleation rates of secondary co-precipitates
- HMF increase diffusion of Cu 
- HMF accelerate the coarsening of Cu

第一段胡说八道。
第二段磁场作用吧啦吧啦，别人没研究就要研究🤔
12T 磁场，Cu-NAl均匀尺寸变成不均匀。

[[20200827-synergistic-effect-ni-al-cu-steel]]

File: 20201001-nano-precipitates-in-steels-by-high-magnetic-field.md
Kj.3458 90
    fdaffiiijijgiojio2jioj;f4o;ij3ijo’[A novel strategy for hierarchical structure in multicomponent nano-precipitated steels by high magnetic fielfdasfdsaf aging - ScienceDirect](https://www.sciencedirect.com/science/article/pii/S1359646220306345?dgcid=rss_sd_all)

- 1.62%Cu-4.68%Ni-4.03%Al-3.37%Mn-0.14%C 
- Cu-NiAlMn co-precipitation by 12T high magnetic filed (HMF)
- hierarchical structures of co-precipitates
- primary co-precipitates / secondary co-precipitates
- HMF might increase nucleation rates of secondary co-precipitates
- HMF increase diffusion of Cu 
- HMF accelerate the coarsening of Cu

第一段胡说八道。
第二段磁场作用吧啦吧啦，别人没研究就要研究🤔
12T 磁场，Cu-NAl均匀尺寸变成不均匀。

[[20200827-synergistic-effect-ni-al-cu-steel]]

File: 20201003-Writing-your-jounal-article-in-12-weeks.md
# Week 1: Designing Your Plan for Writing 


# Week 2: Advancing your argument

## What gets published and why
Research papers get published because they say something new about something old.
研究论文得以发表是因为关联旧研究的新想法。

- 可发表论文类型1:老方法发现新证据
- 可发表论文类型2:新方法增强旧证据
- 可发表论文类型3:新方式连接旧证据和旧方法，发现以往证据和方法未曾有过的联系，从而提供了新的理解。

1. What is new about my article？

2. What revisions might I need to make to may article to link the old to the new?




# Week 3: Abstracting your article

# Week 4: Selecting a journal

# Week 5: Refining your works cited

# Week 6: Crafting your claims for significance

# Week 7: Analyzing your evidence

# Week 8: Presenting your evidence

# Week 9: Strengthening your structure

# Week 10: Opening and concluding your article 

# Week 11: Editing your sentences

# Week 12: Sending your article

# Week X: Revising and resubmitting your article

# Week 0: Writing your article from scratch

### Successful Academic writers Read

- read the titles and abstracts of all the articles published, some of their introductions, and five to ten of the articles in their entirety.
- how much? 5 per week,

### Successful Academic Writers Make Writing Social
- 合作者
- 学术年会
- 讨论


### Successful Academic Writers Persist despite Rejection

### Successful Academic Writers Pursue Their Passions

## DESIGNING A PLAN FOR SUBMITTING YOUR ARTICLE IN TWELVE WEEKS

Writing daily works.

误区：需要大块时间，才能专心写作。
实际是做不到。让写作成为不假思索的习惯，而不是反复权衡的选择。不要将写作列为压倒一切的最高优先级事项，只需适度优先，反而有更好的产出。

每天只需最少写作15分钟，养成大多数日子都写作的习惯。

File: 20201004-Ultrastrong low-carbon nanosteel produced by heterostructure and interstitial mediated warm rolling.md

- 材料 0.19C-1.01Mn-1.46Si
- 950°C淬火 → 820°C淬火 → 350°C温轧
- 8mm厚度
- 表征：高分辨TEM、原位TEM、APT


### Highlights:
- A bulk ultrastrong(>2 GPa)
- nanolamellae with ~ 17.8 nm
- warm rolling at 300 °C
- unexpected results: 
	warm rolling produce finer microstructure than cold-rolling
- It may provide a applicable approach for producing ultrahigh strength nano steel in industrial scale 
	


APT reveals carbon segregation along martensite/ferrite interfaces by warm rolling, which stabilized the nanolamellae. The concept was verified by in-situ TEM observation on annealing at 300 °C, 400 °C and 450°C.

启发：
冷拔是否可以被温拔代替？而获得更高的强度。

File: 20201011-ultrafine-grained-steel-notes.md
Fiber texture and substructural features.
- P addition caused stronger <110>//RD fiber texture.
- larger average Taylor factor
- orientation-imaging micrograph (OIM)
- 

[[20201110-texture-controlled-rolling]]

File: 20201013-texture-through-thickness.md
A method to simulate shear effects and through-thickness texture gradients in rolled sheet.

$\varphi_{2}=45^\circ$
[[20201015-texture-ultrafine-grained-steel]]
[[20201101-texture-latex-expression]]
[[20201013-transformation-texture]]
[[2020040211-microtexture- EBSD]]

[zotero link](zotero://select/library/items/C5VDCJ63) 

[^1] O. Engler, C.N. Tomé, M.-Y. Huh, A study of through-thickness texture gradients in rolled sheets, Metallurgical and Materials Transactions A. 31 (2000) 2299–2315. https://doi.org/10/dhq54c.

File: 20201013-transformation-texture.md

Rolling above $T_{nr}$ leads to the 'cube' component, while strain accumulation below $T_{nr}$ is responsible for the bcc 'rolling fibre'.[^1] 

## rolling fibre of austenite with or without recrystallization (recrystallization texture/deformation texture)

- Cu, S, Brass, and Goss.
- Two hot rolling facc "fibers"
	- the $\alpha$ fiber is defined by <110> being parallel to the sheet plane normal.
		- Goss {110}<001>($\varphi_1=0^\circ$, $\Phi=45^\circ$, $\varphi_2=90^\circ$)
		- the Brass {110}<112> ($\varphi_1=35.3^\circ$, $\Phi=45^\circ$, $\varphi_2=90^\circ$)
	- the "$\beta$" 
		- the copper or Cu {112}<111> ($\varphi_1=90^\circ$, $\Phi=35.5^\circ$, $\varphi_2=45^\circ$)
		- S {123}<634>  ($\varphi_1=59.0^\circ$, $\Phi=36.7.5^\circ$, $\varphi_2=63.4^\circ$)
		- the brass or Br


On transformation:
- the cube is converted into the rotated cube, Goss, and rotated Goss.
- lower temperature finishing rolling, the Cu and Br are changed into the 'transformed Cu' and 'transformed Br'.

- transformed Cu components: {112}<1$\bar{1}0> and {113}<1$\bar{1}0> 
- transformed Br components: {001}<1$\bar{1}$0>,{001}<$\bar{11}$0> , {111}<$\bar{11}2>, {554}<2\bar{2}5>  
- Goss: {110}<001>

他的故事没人提起。

[^1]: J.J. Jonas, Transformation Textures Associated with Steel Processing, in: A. Haldar, S. Suwas, D. Bhattacharjee (Eds.), Microstructure and Texture in Steels, Springer London, 2009: pp. 3–17. http://link.springer.com/chapter/10.1007/978-1-84882-454-6_1 (accessed May 14, 2014).

[^2]: R.K. Ray, J.J. Jonas, M.P. Butrón-Guillén, J. Savoie, Transformation Textures in Steels, ISIJ International. 34 (1994) 927–942. https://doi.org/10.2355/isijinternational.34.927.

File: 20201015-texture-ultrafine-grained-steel.md
complex texture development from recrystallization austenite，deformed austenite，transformation texture， recrystallization ferritic texture.

Textures are presented in the form of an orientation distribution function (ODF).

- $\alpha$. —fiber collects orientations with the $\langle110\rangle  \| \text{RD}$
- $\gamma$ —fiber is the collection of orientations with the $\{111\}$ plane parallel to the rolling plane. 

## Notes on \cite{song2005am}

### Importance of UFG for steels

- improve both strength and toughness simultaneously
- avoid adding alloying elements
- improve weldability 
- high strain rate superplasticity at medium and elevated temperatures

The term of ultrafine grain:
- $1-2$  &#xB5;m diameter; 
- submicron structure $100-1000~\text{nm}$
- nano-structure <100 nm

### Scope 

The evolution of microstructure and crystallographic texture during large strain warm deformation and subsequent annealing.

Purpose: to develop well tailored and microstructrually guided approaches to the large scale production of ultrafine grained steels.

## crystallographic texture during warm deformation

The texture is dominated by a pronounced $\alpha-(\langle 110\rangle \|\text{RD})$

File: 20201016-ebsd-kam.md
EBSD technique with Kernel Average Misorientation (KAM) analysis has been used to evaluate the microstrain distribution in the material.

#EBSD

[[20201013-texture-through-thickness]]

File: 20201016-vanadium-microalloyed-steel-precipitate.md
in-situ small angle neutron scattering (SANS) investigation of the evolution of the precipitate chemical composition in vanadium micro-alloyed steels. 

属于新方法研究老问题。


[](zotero://select/library/items/9H54B8ES)

File: 20201101-texture-latex-expression.md
织构的$$\LaTeX$$表示法：$$\{001\}\langle110\rangle$$

nomenclature
- sample normal (ND)
- rolling direction (RD)
- transverse direction (TD)

- the normal to the crystal plane (hkl) is parallel to the sample normal (ND), 平行于样品法向
- the crystal direction [uvw] parallel to the RD 平行于轧向

$$\{hkl\}\langle uvw\rangle$$

File: 20201105-孙枢追思文集笔记.md
从这个文集开始了解孙枢院士的事迹。
学生、弟子、同事、故友的追忆
来自科研机构、大学和工业界，说明孙枢的广泛影响力。

File: 20201106-学术写作.md

## 句子

- 短句
- 一句只表达一个观点或意思
- 平均12-17个单词/句
- 主动语句

## 语法

- Present tense: use for known facts and hypotheses
- Past tense: Use for experiments conducted and results
- Use active voice to shorten sentences
- Avoid contractions and abbreviations
- Minimize use of adverbs
- Eliminate redundant phrases
- Double-check unfamiliar words or phrases
-

File: 20201107-fragment-decription-impact-directions-UFG-WC-AC.md
As we can see in Fig.~\ref{fig:ufg-impact}, the impact energies of
longitudinal specimens are the highest, followed by \SI{45}{\degree}
specimens and transverse specimens. Above the temperatures of
\SI{-80}{\celsius}, the impact energies kept small changes, while a drastic drop
occurred when the testing performed below \SI{-100}{\celsius}, especially
for  and X2 steels. However, the energies were kept above \SI{50}{\joule}
for both steels. In comparison, UFG-WC steel has the best impact toughness
with higher than \SI{70}{\joule} even at the low temperatures
down to \SI{-150}{\celsius}, except for \SI{45}{\degree}
specimens. The impact testing shows that all the three steels exhibit
excellent toughness, but the energies are highly related to the orientations
of specimens, indicating there might exist strong texture in the steels.

File: 20201108-zotero-技巧.md
 
 
## 实现zotero三种格式快捷输出
1. [⌘+,] →[Advanced]→[Config Editor]
2. extensions.zotero.export.quickCopy.setting的value改成export=a515a220-6fef-45ea-9842-8025dfebcc8f
输出结果是\cite{citation key}
默认快捷键 ⌘+⇧+C
3. extensions.zutilo.quickCopy_alt1的value改成export=ca65189f-8815-4afe-8c8b-8c7c15f0edca
输出结果是：

@article{song2005am, title = {Microstructure and Crystallographic Texture of an Ultrafine Grained {{C}}\textendash{{Mn}} Steel and Their Evolution during Warm Deformation and Annealing}, author = {Song, R. and Ponge, D. and Raabe, D. and Kaspar, R.}, year = {2005}, month = feb, volume = {53}, pages = {845--858}, issn = {1359-6454}, doi = {10.1016/j.actamat.2004.10.051}, journal = {Acta Materialia}, keywords = {EBSD,Recovery,Recrystallization,Steel,texture,Ultrafine grains}, number = {3} }

Zutilo插件里设置快捷键⌘+⇧+X
4. extensions.zutilo.quickCopy_alt2的value改成bibliography=http://www.zotero.org/styles/elsevier-with-titles
输出结果格式是：
[1]
A. Bodin, J. Sietsman, S. Van Der Zwaag, Texture and microstructure development during intercritical rolling of low-carbon steels, Metall Mater Trans A. 33 (2002) 1589–1603. https://doi.org/10.1007/s11661-002-0169-3.
Zutilo插件里设置快捷键 ⌃+⌘+R
